Repository: dfdomin/tga05-neurobiz

File: PlaneadorDeClases/12_IEA-PVPS-T13-30-2025-REPORT-Degradation-and-Failure.md (part 1 of 5)
Task 13  Reliability and Performance of Photovoltaic Systems

S
P
V
P

Degradation and Failure
Modes in New Photovol-
taic Cell and Module
Technologies
2025

Report IEA-PVPS T13-30:2025

Task 13 Reliability and Performance of Photovoltaic Systems – Degradation and Failure Modes in New Photocoltaic Cell and Module Technologies

What is IEA PVPS TCP?

The International Energy Agency (IEA), founded in 1974, is an autonomous body within the framework of the Organization for Economic

Cooperation and Development (OECD). The Technology Collaboration Programme (TCP) was created with a belief that the future of energy

security and sustainability starts with global collaboration. The programme is made up of 6.000 experts across government, academia, and

industry dedicated to advancing common research and the application of specific energy technologies.

The IEA Photovoltaic Power Systems Programme (IEA PVPS) is one of the TCP’s within the IEA and was established in 1993. The mission

of the programme is to ‘enhance the international collaborative efforts which facilitate the role of photovoltaic solar energy as a cornerstone

in the transition to sustainable energy systems’. In order to achieve this, the Programme’s participants have undertaken a variety of joint

research projects in PV power systems applications. The overall programme is headed by an Executive Committee, comprised of one dele-

gate from each country or organisation member, which designates distinct ‘Tasks’, that may be research projects or activity areas.

The IEA PVPS participating countries are Australia, Austria, Belgium, Canada, China, Denmark, Finland, France, Germany, India, Israel,

Italy, Japan, Korea, Malaysia, Morocco, the Netherlands, Norway, Portugal, South Africa, Spain, Sweden, Switzerland, Thailand, Turkiye,

and the United States of America. The European Commission, Solar Power Europe and the Solar Energy Research Institute of Singapore

are also members.

Visit us at: www.iea-pvps.org

What is IEA PVPS Task 13?

Within the framework of IEA PVPS, Task 13 aims to provide support to market actors working to improve the operation, the reliability and the

quality of PV components and systems. Operational data from PV systems in different climate zones compiled within the project will help

provide the basis for estimates of the current situation regarding PV reliability and performance.

The general setting of Task 13 provides a common platform to summarize and report on technical aspects affecting the quality, performance,

reliability and lifetime of PV systems in a wide variety of environments and applications. By working together across national boundaries, we

can  all  take  advantage  of research  and  experience  from  each  member  country  and  combine  and  integrate  this knowledge  into  valuable

summaries of best practices and methods for ensuring PV systems perform at their optimum and continue to provide competitive return on

investment.

Task 13 has so far managed to create the right framework for the calculations of various parameters that can give an indication of the quality

of PV components and systems. The framework is now there and can be used by the industry who has expressed appreciation towards the

results included in the high-quality reports.

The IEA PVPS countries participating in Task 13 are Australia, Austria, Belgium, Canada, Chile, China, Denmark, Finland, France, Germany,

Israel, Italy, Japan, the Netherlands, Norway, Spain, Sweden, Switzerland, Thailand, the United States of America, and the Solar Energy

Research Institute of Singapore.

DISCLAIMER

The IEA PVPS TCP is organised under the auspices of the International Energy Agency (IEA) but is functionally and legally autonomous. Views, findings and publica-

tions of the IEA PVPS TCP do not necessarily represent the views or policies of the IEA Secretariat or its individual member countries.

COVER PICTURE

Infrared image of an energised module string at night. One module has a not connected bypass diode. Thanks to photovoltaikbuero Ternus & Diehl GbR for the

permission to use the image.

ISBN 978-3-907281-71-0: Task 13 Report: Degradation modes and Failure in New PV Cell and Module Technology

Task 13 Reliability and Performance of Photovoltaic Systems – Degradation and Failure Modes in New Photocoltaic Cell and Module Technologies

INTERNATIONAL ENERGY AGENCY

PHOTOVOLTAIC POWER SYSTEMS PROGRAMME

IEA PVPS Task 13
Reliability and Performance
of Photovoltaic Systems

Degradation and Failure Modes in New
Photovoltaic Cell and Module Technologies

Report IEA-PVPS T13-30:2025
February 2025

ISBN 978-3-907281-71-0

Task 13 Reliability and Performance of Photovoltaic Systems – Degradation and Failure Modes in New Photocoltaic Cell and Module Technologies

AUTHORS

Main Authors

Marc Köntges, ISFH, Germany
Jay Lin, PV Guider

Alessandro Virtuani, CSEM, Switzerland
Gabriele C. Eder, OFI, Austria

Junjie Zhu, IFE, Norway

Gernot Oreski, PCCL, Austria

Peter Hacke, NREL, USA

Joshua S. Stein, SNL, USA

Laura Bruckman, CWRU, USA

Paul Gebhardt, Fraunhofer ISE, Germany

Dounya Barrit, Total Energies, France

Mirra Rasmussen, CWRU, USA

Ina Martin, CWRU, USA

Kristopher O. Davis, UCF, USA

Gianluca Cattaneo, CSEM, Switzerland

Bram Hoex, UNSW Sydney, Australia

Ziv Hameiri, UNSW Sydney, Australia

Ebrar Özkalay, SUPSI, Switzerland

Contributing Author

Sara Baumann, ISFH, Emmerthal, Germany

Editors

Marc Köntges, ISFH, Germany

Jay Lin, PV Guider

Ulrike Jahn, Fraunhofer CSP, Germany

4

Task 13 Reliability and Performance of Photovoltaic Systems – Degradation and Failure Modes in New Photocoltaic Cell and Module Technologies

TABLE OF CONTENTS

Acknowledgements ................................................................................................... 6

List of abbreviations .................................................................................................. 7

Executive summary ................................................................................................... 8

Introduction ...................................................................................................... 10

  Degradation and Failure modes in recent technologies entered the market ..... 11

2.1  Cut Si wafer-based cell cracking and multi-wire design .......................... 11

2.2  Light-induced degradation ....................................................................... 12

2.3  Potential-induced degradation ................................................................ 14

2.4  Protection of substrings in the modules................................................... 24

2.5  Encapsulation degradation and failure modes ........................................ 29

2.6  New material degradation modes specific to TOPCon and SHJ ............. 38

  Perovskite-based future technologies .............................................................. 44

3.1

Intrinsic degradation causes ................................................................... 44

3.2  Cell-device-specific degradation modes .................................................. 45

3.3  Extrinsic degradation causes .................................................................. 46

3.4  Module-device-specific degradation modes ............................................ 46

  Conclusion ....................................................................................................... 48

References ............................................................................................................. 50

5

Task 13 Reliability and Performance of Photovoltaic Systems – Degradation and Failure Modes in New Photocoltaic Cell and Module Technologies

ACKNOWLEDGEMENTS

This  report  received  valuable  contributions  from  several  IEA  PVPS  Task  13  members  and
other international experts. Many thanks to:

Eckhard Fleiss from Ingenieurbüro Fleiß for giving the permission to use his drawing as tem-
plate for Figure 14 and Matthias Diehl from photovoltaikbuero Ternus & Diehl GbR for allowing
us to use the cover image.

This  report  is  supported  by  the  German  Federal  Ministry  for  Economic  Affairs  and  Climate
Action (BMWK) under contract no. 03EE1120A, 03EE1120B and 03EE1120C, the Swiss Fed-
eral Office of Energy (SFOE) under the contract no. SI/502398-01, the Austrian Federal Min-
istry for Climate Action, Environment, Energy and Mobility (BMK), the Danish Energy Technol-
ogy Development and Demonstration Programme (EUDP), project number 134-22016, "IEA
PVPS  Task13  -  Reliability  and  performance  of  photovoltaic  systems”,  and  the  Austrian  Re-
search Agency (FFG) under contract no. FO999908094_05102023_160512119.

This work was authored in part by the National Renewable Energy Laboratory, operated by
Alliance for Sustainable Energy, LLC, for the U.S. Department of Energy (DOE) under Contract
No. DE-AC36-08GO28308 in the project 38263 “R&D to Ensure a Scientific Basis of Qualifi-
cation Tests and Standards,” funded by the U.S. Department of Energy, Office of Energy Effi-
ciency and Renewable Energy, Solar Energy Technologies Office. The views expressed in the
article do not necessarily represent the views of the DOE or the U.S. Government.

Sandia National Laboratories is a multi-mission laboratory managed and operated by National
Technology and Engineering Solutions of Sandia, LLC, a wholly owned subsidiary of Honey-
well International Inc., for the U.S. Department of Energy’s National Nuclear Security Admin-
istration under contract DE-NA0003525.

6

Task 13 Reliability and Performance of Photovoltaic Systems – Degradation and Failure Modes in New Photocoltaic Cell and Module Technologies

LIST OF ABBREVIATIONS

Al-BSF

Aluminium back surface field

MHP

Metal halide perovskite

ARC

a-Si

BOM

BPD

c-Si

CTE

CTL

DH

EL

EPE

EVA

FA

FF

HF

IBC

IEA

IEA
PVPS

IEC

Anti-reflective coating

Hydrogenated amorphous Si

Bill of materials

Bypass diode

OC

PA

PERC

PERT

Open-circuit

Polyamide

Passivated emitter and rear cell

Passivated Emitter and Rear
Totally Diffused

Crystalline Si

PET

Polyethylene terephthalate

Coefficient of thermal expansion  PID

Potential-induced degradation

Charge transport layer

Damp heat

PID-p

PMMA

PID-Polarisation

Poly (methyl methacrylate) poly-
mer

Electroluminescence

PMPP/Pmax

Maximum power

EVA-POE-EVA

Ethylene-Vinyl-Acetate

Formamidine

Fill factor

Humidity freeze

Integrated-Back Contact

International Energy Agency

IEA Photovoltaic Power Sys-
tems Programme

International Electrotechnical
Commission

PO

POE

PSC
PV

PVDF

PVF

PVFS

RH

Polyolefin

Polyolefin elastomer

Perovskite solar cell

Photovoltaic

Polyvinylidene fluoride

Polyvinyl fluoride

Photovoltaic Failure Fact Sheets

Relative humidity

SEM

Scanning electron microscopy

IRT

Infrared thermography

SHJ

Silicon Hetero-Junction

ISC (JSC)  Short Circuit Current (density)

TC

Thermal cycling

ITO

ITRPV

Indium tin oxide

International Technology
Roadmap for Photovoltaic

TCO

TCP

IV

Current-Voltage

TOPCon

LCOE

LeTID

Levelized cost of electricity

Light and elevated temperature
-induced degradation

UV

UVID

Transparent Conductive Oxide

Technology Collaboration Pro-
gramme

Tunnel Oxide Passivated Con-
tact

Ultraviolet

UV induced degradation

LID

Light-induced degradation

VOC

Open-circuit voltage

7

Task 13 Reliability and Performance of Photovoltaic Systems – Degradation and Failure Modes in New Photocoltaic Cell and Module Technologies

EXECUTIVE SUMMARY

The levelized cost of electricity (LCOE) of photovoltaic applications depends on, among other
things, the performance, price and durability of the photovoltaic (PV) module. Performance and
price can be determined with little effort. Durability is the least known of these three factors. In
this report, we evaluate the impact of degradation/failure modes of innovations in the market.

The  reliability  situation  of  Tunnel  Oxide  Passivated  Contact  (TOPCon)  and  Silicon  Hetero-
Junction (SHJ) is shown in Figure 1 for selected degradation and failure modes. Especially
semiconductor-related  degradation  modes  show  degradation  and  recovery  paths:  light (and
elevated temperature)-induced degradation (LeTID/LID), UV-induced degradation (UVID), and
potential-induced degradation (PID). Their impact can only be assessed if the degradation and
recovery paths are understood, and a test method is available. Common degradation modes
or failures related to embedment, glass and junction box are shown in Figure 1 on the right.
Current standard tests, especially of the IEC 61215 standard, cannot reveal these degradation
or failure modes. As these modes are safety relevant, it is important to understand the causes
and develop standardized tests to identify these reliability problems.

Figure  1:  Overview  of  test  availability  and  impact  of  currently  relevant  degradation
modes of TOPCon and SHJ module designs.

In the following we go through degradation modes which changed with new innovation. We
find that the impact of cell cracking has been mostly overcome by the innovation of multi-wire
technology. Also, LID/LeTID has been well understood and solved by switching from Boron to
Gallium as a dopant for Si-wafers, by using adjusted processes in the cell production together
with  the  use  of  thin  wafers,  and  lowering  the  number  of  impurities  in  the  wafer  production.
Furthermore, standard test procedures are available, so that the LID/LeTID impact on long-
term performance can be tested even for innovation. The degradation mechanisms which lay
behind PID can be triggered and mitigated at cell, module and system level. These degradation
mechanisms are caused by high system voltage and may be influenced by light, in particular
UV irradiation. PID tests for modules with Passivated Emitter and Rear Totally diffused (PERT)
cells have shown that additional light during a PID test can effectively prevent degradation. It
has been shown in one case that an UV irradiance equivalent to the UV content in the standard
AM1.5 spectrum at 1000 Wm-² can reduce the PID effect for a module with TOPCon cells to
below 3%. In contrast, in this case no UV irradiation during the PID test leads to a degradation
of 28%. For PV modules with SHJ cells a new potential PID degradation mechanism is identi-
fied. However, no PID affected modules are found in the field corresponding to this mode, yet.

8

Task 13 Reliability and Performance of Photovoltaic Systems – Degradation and Failure Modes in New Photocoltaic Cell and Module Technologies

To  assess  the  irradiation  impact  on  real  installations,  the  upcoming  PID  standard  IEC
TS 62804-1 (2025) offers a combined potential and light test procedure.

In  some  solar  modules  with  TOPCon  and  SHJ  cells,  UVID  is  pronounced  after accelerated
aging tests. It is still unclear whether the degradation can be reversed by outdoor exposure
and how the test can be transferred from laboratory to field, since many interacting mecha-
nisms influence UV degradation and recovery. It must be emphasized that the UVID is a solv-
able problem, since some modules in accelerated tests are UV-stable. The reflection or ab-
sorption of UV radiation before it reaches the c-Si/passivation interfaces (e.g. by the encapsu-
lation material) can mitigate the UVID.

For encapsulant materials standardized PV module tests (e.g., of the IEC 61215 series or other
PV safety standards) often do not reveal relevant degradation paths as their focus is on the
electrical performance of the PV modules and not on the polymer materials stability. Therefore,
many PV modules are found in the field with damaged lamination material. Combined stresses
with  e.g.  temperature  change,  humidity  and  UV  radiation  can  reveal  these  polymer-related
degradation  paths.  Especially  for  these  degradation  modes,  new  combined  aging  tests  are
required as discussed in detail in the IEA PVPS TASK 13 sister report “Accelerated testing -
combined  stress  vs.  sequential  stress  testing  methods  and  inclusion  of  specific  load  situa-
tions”. As degradation of encapsulation material is not recoverable and often leads to safety
issues, these additional tests are recommended for new encapsulant materials.

In practice, thin glass (thickness ≤ 2 mm) used in new glass/glass modules sometimes results
in unpredictable high glass breakage rates. In documented cases 5% to 10% of the module
rear  glasses  broke  in  the  first  two  years  after  installation.  The  mechanical  load  test  in
IEC 61215 cannot reveal this vulnerability, as it would need parallel tests on tens of modules,
instead of only one, to assess the failure rate. Currently, only a high number of tests in the final
mounting position can reveal the stability of thin glass modules.

More frequently than before, it happens that electrical contacts in the junction boxes are not
soldered correctly. This may mean that the bypass diodes (BPDs) are not properly contacted.
Faults in the junction box can lead to fires and power losses in entire module strings. However,
unconnected BPDs are difficult to detect in PV systems that have already been installed. It is
therefore recommended to check the function of 100% of the BPDs during production. A PV
system  installation  should  be  100%  tested  if  there  are  indications  that  this type of  failure  is
occurring in the selected modules.

This report also includes a concise summary on the reliability of metal halide perovskite (MHP)-
based PV modules according to the current scientific literature. There are many known degra-
dation paths for which remedies exist at the conceptual or laboratory level. For example, pro-
tective encapsulation against UV radiation, moisture and oxygen basically helps to stabilize
the perovskite solar cells (PSCs). However, besides others, two prominent challenges are the
temperature and the ion migration stability. The limited temperature stability and the high ion
mobility lead to unsolved degradation paths under normal operation conditions like shading
and high system voltage. There are new degradation modes in tandem solar cells with MHPs.
For example, the reverse voltage states occurring in the top and bottom cells during shaded
conditions depend on the irradiation spectrum and cannot yet be reproduced by standard qual-
ification tests. New tests addressing this shading condition are important to evaluate new deg-
radation pathways that do not occur in single junction PV modules.

To produce reliable PV modules, all degradation pathways must be understood and mitigated
in one solution. There are currently no comprehensive solutions in the literature to address the
multiple reliability issues of PSCs.

9

Task 13 Reliability and Performance of Photovoltaic Systems – Degradation and Failure Modes in New Photocoltaic Cell and Module Technologies

  INTRODUCTION

The previous IEA PVPS reports on PV module failures [1], their assessment [2] and quantifi-
cation of technical risks [3] are still relevant documents for assessing and mitigating of degra-
dations  and  failures  in  PV  modules.  A  degradation  mode  is  an  observable  specific  change
mechanism of a PV module like it is defined by Jordan et al. [4] that can (but does not have to)
lead to a failure mode. For the word “failure” we use the definition from Köntges et al. [1] where
a failure in a PV module means that the power warranty of a module is no longer fulfilled or the
safety of a PV system is affected. A failure mode is a specific type of failure. With this document
we like to target a broad audience starting from cell and module manufactures up to PV system
owners.  As  in  the  former  reports,  we  strongly  focus  on  Si-wafer-based  solar  modules  here.
However, the PV module technology has developed fast. This document aims to give an up-
date of degradation mechanisms and currently important failures in current PV cell and module
technologies.

Chapter 2 therefore presents in-depth information on degradation mechanisms and potential
mitigation strategies on production level. We start with degradation mechanisms (cell cracks,
LID, LeTID) which had been important in the former review but lost importance within current
(2023) PV module products. Thereafter, we present degradation modes which are still relevant
for  PV  module  technologies  (PID,  substring  protection  and  module  embedment)  and  which
show specific differences to former reviews mentioned above. At the end of chapter 2 we an-
alyse degradation modes which are specifically relevant for the current cell technologies TOP-
Con and SHJ. This breaks the strict sorting along degradation and failure modes but allows
the reader to quickly read about all special degradation modes for TOPCon and SHJ. All chap-
ters contain an explanation of the degradation mode, its impact on module/system level, how
to identify it, how to test it, and if possible, how to mitigate the degradation mode. All sections
contain numerous up-to-date references to the most relevant publications, if additional infor-
mation is needed.

Due to the rapidly growing development of MHP-based solar cells and modules, we report in
chapter 3 on their known degradation modes and existing mitigation strategies. Chapter 3 is
addressed to the scientific interested reader as all available data is extracted from scientific
publications. We have no information on degradation modes of market available MHP-based
modules.

In  the  previous  IEA  PVPS  Task  13  report  by  Herz  et  al.  [3]  PV-related  failures  have  been
collected and systematised in Photovoltaic Failure Fact Sheets (PVFS) for the first time. For
the application related reader these PVFS have been updated with the content of this work
and can be downloaded as a separate document from the IEA PVPS website area [5]. These
fact sheets explain all needed information for the application, such as how to detect a failure
or degradation, information on safety and power production, and how to mitigate the problem
if possible. Unfortunately, not all degradation and failure modes have been transferred to the
PVFS,  as  there  is  not  always enough  material  available  to  visualise  the  failure  and  provide
clear recommendations for action. Especially for MHP-based solar cells and modules no PVFS
exists, yet.

10

Task 13 Reliability and Performance of Photovoltaic Systems – Degradation and Failure Modes in New Photocoltaic Cell and Module Technologies

  DEGRADATION  AND  FAILURE  MODES
TECHNOLOGIES ENTERED THE MARKET

IN  RECENT

Photovoltaic module technologies and their application profiles evolve with time. As the deg-
radation  modes  are  always  related  to  technologies  and  their  application  profile  they  also
change with time. The testing sequences defined by the International Electrotechnical Com-
mission (IEC) in the IEC 61215 series standard [6] are a good way to assess that new tech-
nologies degrade slow enough in the application. However, testing is always a compromise
between finding failures and test simplification. The test simplification may lead to false positive
or false negative results for new technologies. One prominent example is the PID of PERT
cells which may degrade in a PID test under dark conditions, but under realistic conditions the
sunlight compensates for the PID effect, so the degradation is not relevant in the application.

In the following, we discuss if the most relevant degradation mechanisms already described in
previous  PVPS  TASK 13  reports  [1],  [2]  which  are  changed  due  to  new  innovations.  After-
wards, we discuss new technologies, the knowledge about their degradation modes, and their
relevance for the application.

2.1  Cut Si wafer-based cell cracking and multi-wire design

The cutting of Si wafer-based cells in half cells or 1/3rd cells increases the risk of cracking at
the cutting cell edge when preparing modules from the cells. Cutting of Si cells into half or even
in one third by a laser ablation process introduces small micro cracks into the groove area of
the laser ablation process. Hwang et al. shows that with increasing crack opening width in the
laser groove surface, the break force needed to break the cells in a 4-point bending test de-
creases [7]. They also show that the number of broken cells in a module increases with in-
creasing micro crack opening in the laser groove surface. Module power measurements after
a mechanical load test show that the number of cracked cells and the power loss increases
with the crack opening in the laser groove. For multi-wire solar modules, the power loss due
to cell cracks is reduced compared to former ribbon-based modules. Hwang et al. show 0.2%
power loss per dendritic-like cracked half-cell for a multi-wire Passivated Emitter and Rear Cell
(PERC) cell in the module [7]. For a relevant power loss of 5% one needs about 25 dendritic-
like  cracked  cells.  So,  cell  cracks  still  influence  the  module  power  for  multi-wire  connected
halved cells, but the final impact on the module power is low. Thermal laser separation method
can be used to reduce cell cracking in cut solar cells compared to laser ablation method [8].

Figure 2 a) shows that small cracks induced at the cut edge may already exist after production.
They are ignored at this stage but frequently grow into dendritic cracks during transportation
and installation, as well as mechanical loads and temperature variations that may occur in the
field. Figure 2 b) shows the electroluminescence (EL) image of one of these glass/backsheet
modules tested on arrival at the installation site.

The same batch of modules was delivered to two different sites and an EL inspection of 50
modules was performed on arrival at each site. The defects are categorised as major defects
when dendritic cracks are found, simple branch cracks are categorised as minor defects, and
few single cracks are categorised as normal.

At one site the defect rate was 78% major, 18% minor and 4% normal, whereas at the other
site the defect rate was 70% major, 30% minor, and no normal modules. Dendritic cracks per
cell result only in ~0.2% of power loss in the module. However, this kind of cracks can occur

11

Task 13 Reliability and Performance of Photovoltaic Systems – Degradation and Failure Modes in New Photocoltaic Cell and Module Technologies

with a high proportion of cells in the module and the total power loss could be noticeable, but
very small for PV systems.

For glass/glass modules the cell crack occurrence is typically very low. To our best knowledge,
all papers on PV module degradation caused by cell cracks are based on 2 to 4 cell intercon-
nect  ribbons  per  cell  with  full  cell  module  design.  In  this  way,  according  to  our  present
knowledge, no field degradation data on cut cell and multi-wire designs are available.

Figure 2: a) Cracks induced at the edge of laser cutting during module production. b)
The cell cracks appeared after transportation while they were not seen in the final EL
inspection in the module production line. The current inactive cell areas are below
5% per cell.

2.2  Light-induced degradation

In recent times, light-induced degradation phenomena had been a large effect on some multi-
crystalline and PERC-based solar cell types. Therefore, through this chapter we discuss the
relevance  of  new  developments  in  wafer  and  cell  technology  regarding  to  the  light-induced
degradation modes.

2.2.1  Boron related light-induced degradation

Light-induced degradation is the phenomenon of cell and module power degradation due to
incident light. The main degradation mechanism is based on the formation of Boron-Oxygen
complexes  (B-O  LID)  and  was  particularly  strong  in  Czochralski-grown  Si  mono-crystalline
cells, in part due to its high oxygen concentration [9]. The maximum degradation of LID typically
happens within the first few hours of light exposure and it may amount to several percent rel-
ative  to  the  initial  module  performance.  After  the  degradation  phase,  a  slow  recovery  can
sometimes be observed upon further operation, which is often difficult to quantify in the field,
because it is superimposed by other degradation or weather effects.

In recent years, the prevalence and severity of LID in PV modules has dropped significantly
due to the usage of Ga instead of B as dopant in p-type cells. In theory this exchange removes
the possibility to form B-O complexes due to the absence of B atoms. Nevertheless, LID may
still  be  observed  in  Ga-doped  p-type  [10]  and  even  in  n-type  cells  [11],  due  to  B  impurities
present in the wafers. Due to the generally low number of impurities (B and Fe) in today's Si
wafer the relevance of LID is low for nearly all current PV modules based on Ga p-type and n-
type doping.

12

Task 13 Reliability and Performance of Photovoltaic Systems – Degradation and Failure Modes in New Photocoltaic Cell and Module Technologies

2.2.2  Light and elevated temperature-induced degradation

Light and elevated temperature-induced degradation (LeTID) is a degradation mechanism that
mainly affects p-type PERC modules. The exact mechanism is linked to hydrogen-related de-
fects, which become active under the combined thermal and light stress conditions, causing
minority charge carrier recombination and therewith reduced power output. Regeneration oc-
curs when the defects responsible for degradation are gradually passivated under controlled
thermal or electrical conditions. This process typically involves the redistribution and reactiva-
tion of hydrogen, leading to the recovery of cell efficiency over time. Due to its degradation-
regeneration behaviour through the first years of operation, it can lead to significant yield loss
in field operation (sometime reaching values over 10%). Similarly to LID, a regeneration phase,
that is largely influenced by weather and seasonal effects, can be observed in the years after
the maximum degradation has been reached [12], [13].

Based on a mechanistic understanding of the underlying phenomena, involving hydrogen dif-
fusion from the cell surface and defect formation in the bulk, mitigation strategies for cell pro-
duction, such as adapting temperature profiles in the firing process [14], [15] or using thinner
wafers [16], have been developed in recent years. Furthermore, the transition from Boron- to
Gallium doping in p-type solar cells led to a decrease in LeTID [17].

According to current experience, modules containing n-type  TOPCon cells are substantially
less susceptible to LeTID than early p-doped PERC cells.

The above-explained reasonings for LID and LeTID have been demonstrated in the following
experiment, where a large selection of commercial TOPCon modules was subjected to 322
hours of LeTID tests (IEC TS 63342:2022 for 2 × 162 h at ISC – IMPP) after LID preconditioning
(IEC 61215-2:2021 gate 1), see Figure 3. The results show minor effects on the PV module
performance.

Figure 3: Performance loss (PMPP) of commercial TOPCon modules after 322 hours of
LeTID tests [18].

At PV module and PV system level we expect no detectable degradation from the LeTID effect
in current TOPCon modules based on Ga doped p-type wafers.

13

Task 13 Reliability and Performance of Photovoltaic Systems – Degradation and Failure Modes in New Photocoltaic Cell and Module Technologies

2.3  Potential-induced degradation

System voltage potential-induced degradation (PID) involves electric charge transfer through
the encapsulation of PV modules to or from the cell. Depending on the module type, the polarity
and level of the voltage potential, which develops according to voltage difference between the
cells in the module and ground, and environmental factors, a number of different PID modes
may manifest.

The known and documented PID modes are summarised by Molto et al. [19] and listed in the
following:

PID-Corrosion involves electrochemical reactions at the cell surface, including the metalliza-
tion, the dielectric, and the Si itself. Chemical species within the cell and encapsulation disso-
ciate and drift under the applied electric field.

PID-Delamination involves electrochemical reactions at the cell surface which produce gase-
ous products leading to delamination of encapsulants. The process may also involve the pre-
cipitation of ions at interfaces that promote delamination.

PID-Penetration involves drift of Na+ or other ions that migrate to the cell circuit, penetrating
the passivating dielectric, including at pinholes, depositing on the Si surface, and leading to
degrading surface passivation which reduces photocurrent and voltage.

PID-Polarisation  (PID-p)  involves  motion  of  charge  into  or  out  of  the  dielectric  passivation
layers in such a manner that more minority carriers are attracted to the interface of the Si with
the passivating dielectric. This leads to reduced photocurrent and voltage. There may be sev-
eral mechanisms responsible for PID-p. The charged species may be a static charge, which
can be dissipated by UV irradiation due to photoconductivity in the dielectric, or, speculatively,
an elemental ion with a charge that is not dissipated by UV irradiation.

PID-Shunting involves migration of ions, particularly Na+ from the glass and encapsulant, but
also from cell production handling, drifting to the cell surface and dielectric, and then diffusing
through defects through the emitter of the cell, leading to junction recombination and shunting.

PID-Shunting has already been addressed in former PVPS TASK 13 reports and has not been
observed in current cell types. PID-Delamination occurs very rare in the field and is usually
mitigated  when  other  PID-mechanisms  are  solved  with  higher  resistivity  encapsulation  and
there is little information in the literature. PID-Corrosion is no new degradation mechanism and
no  field-related  cases  for  current  crystalline  silicon  solar  modules  are  reported  in  literature.
PID-Penetration is a process appearing after or together with other PID mechanism or it occurs
at harsh test conditions. Among all these PID modes, PID-p is the most relevant, emerging,
degradation  mode  for  current  cell  types  [19].  Therefore,  we  focus  on  this  mode  in  the  next
chapters.

2.3.1  Potential-induced degradation by polarisation on cell rear of bifacial PERC

solar cells

The rear side of bifacial PERC solar cells, which have a structure from front to back consisting
of anti-reflective coating (ARC)/n+/p/ARC, is particularly susceptible to PID-p because there is
no diffused surface field repelling minority carrier electrons there, except at the localised cell
contacts. The rear ARC dielectric may consist of a stack including AlOx, SiOx, or SiNx. AlOx
deposited in the dielectric is preferably deposited to contain a negative charge that serves to
repel the minority carrier electrons in the p-doped cell base. However, when the cell circuit is
negatively biased, positively charged species can drift through the rear encapsulation towards

14

Task 13 Reliability and Performance of Photovoltaic Systems – Degradation and Failure Modes in New Photocoltaic Cell and Module Technologies

the dielectric stack. That net positive charge developing in the rear increasingly attracts minor-
ity  carrier  electrons  in  the  p-type  base  towards  the  rear  dielectric,  resulting  in  an  increased
effective  surface  recombination  velocity,  see  Figure  4.  This  mechanism  results  in  a  loss  of
photogenerated carriers, which reduces the photocurrent and the voltage of the cell, especially
if the power is measured by light-current-voltage (light-IV) characteristics from the rear.

Figure 4: Schematic of the PID-p process in the PERC module rear. The red arrows
indicate the motion of current (positive charge) through the encapsulation.

In recent times, there has been a migration to higher sheet resistance of the n-type emitter on
the front face of the cell. This transition has been achieved using methods such as selective
emitters or Ag grid finger metallization, which enable contact with higher sheet resistance front
emitters. While front ARC usually is based on some combination of SiO2 and SiNx layers, where
SiNx  has  a  built-in  positive  charge,  placing  the  cells  in  a  positive  bias  which  can  lead  to
transport phenomena resulting in more negative charge in the front. This process increasingly
attracts minority carrier holes in the front emitter and more front surface recombination. Fur-
ther, PID-shunting becomes more probable if the junction depth of that emitter is shallower.
Since the rear side is weakly doped and usually receives less light, it has less photoconductivity
in the SiNx layer to counteract PID-causing charge. As a result, the rear side is more sensitive
to PID-p than the front side, although the front side also has a certain sensitivity.

Several studies have demonstrated PID-p degradation under laboratory conditions. Since the
rear side of the cell has weak doping and is therefore more sensitive, it has received greater
attention in research studies. An example of the degradation magnitude of PID-p when effec-
tuated on the module rear is shown in Figure 5.  It can be seen that the degradation magnitude
of PID-p is much greater for light I-V testing from the rear than such testing with illumination
incident on the front of the module, because the photogenerated carriers are largely generated
close  to  the  rear  surface  where  increased  recombination  takes  place.  As  the  stress  testing
duration increases, a recovery in power output is observed. This is attributed to inversion at
the rear surface, where the silicon base effectively becomes n-type [20], [21].

15

Task 13 Reliability and Performance of Photovoltaic Systems – Degradation and Failure Modes in New Photocoltaic Cell and Module Technologies

Figure 5: Normalized IV curve parameter of bifacial PERC modules with Ethylene-Vi-
nyl-Acetate (EVA) encapsulant as function of test duration when biased with -1000 V
applied to the cells and the rear glass face grounded. The values are obtained by
flash testing under standard test conditions (25°C, 1000 W/m2) and under 200 W/m2
from the front and rear as indicated in the figures. Values are from the averages of 3
samples. The solid lines are visual guides. The figure is redrawn from Luo et al. [20].

Several studies point to the existence of PID-p in PERC modules under field stress conditions.
Combined-accelerated stress testing using the extremes of the natural environment (temper-
ature cycles, irradiation and at the same time system voltage, dynamic and static load, low and
high  humid  conditions  together  with  water  spray),  indicated  that  PERC  cells  in  glass/glass
modules  with  EVA  encapsulation  on  the  front  and  rear  side  exhibited  PID-p  [22].  Although
there was convolution with a much lesser amount of LID, with -1200 V bias voltage applied
between the cell circuit and the module frame during periods of illumination (including about
7.5% albedo in the UV range), there was almost 10% relative degradation when flash tested
from the front and more than 50% degradation when flash tested from the rear at standard test
conditions associated with PID-p on the rear [22].

For testing PID-p in the field, commercial bifacial glass/glass PERC modules with EVA encap-
sulant were put in two different mounting configurations. One mounting is near (0.3 m) ground
with small insolation and one is an open rack (2 m) above ground with higher rear insulation

16
