Repository: dfdomin/tga05-neurobiz

File: PlaneadorDeClases/12_IEA-PVPS-T13-30-2025-REPORT-Degradation-and-Failure.md (part 2 of 5)
Task 13  Reliability and Performance of Photovoltaic Systems
Task 13 Reliability and Performance of Photovoltaic Systems – Degradation and Failure Modes in New Photocoltaic Cell and Module Technologies

and  with  their  maximum  rated  system  voltage  of  -1500  V  or  +1500  V  bias  during  the  day.
Modules in open racks, either close to ground or elevated in open racks with -1500 V exhibited
PID-p within several weeks whereas modules with +1500 V did not exhibit such degradation,
see Figure 6.

Figure 6: Normalized power to control sample for outdoor PID stress testing of
PERC modules on two different racks with +1500 V and -1500 V system voltage be-
tween cells and rack in Cocoa, Florida USA (Cfa climate in Köppen Geiger classifica-
tion 2006). Measured points are assembled from three samples per rack type. The
figure is redrawn from Hacke et al. [23].

PID-p  may  be  partially  mitigated  by  inclusion  of  SiOx  in  the  rear  dielectric  stack  (i.e.
AlOx/SiOx/SiNx) [24]. The use of a more resistive encapsulant such as a polyolefin (PO)-con-
taining encapsulant rather than EVA and/or a polymeric backsheet instead of glass are more
certain  mitigations  [20]. Ultimately,  testing  the  module  simultaneously  with  voltage  bias  and
light with UV content, is helpful to understand whether PID-p will be a problem in the field [25].

Testing for PID in crystalline Si (c-Si)-based modules has been done with the two methods
described in the standard IEC 62804-1 (2015) [26]. Stress method (a), testing in an environ-
mental chamber, employs a non-condensing humidity level to serve as a conductive pathway
to electrical ground. It frequently applies less stress toward the centre of the module face and
the PID effect is concentrated toward the module edges, as is often observed for PID in PV
systems. The testing conditions are module temperature of 60°C or, for further acceleration,
65°C and 85°C which is most commonly used and adopted in IEC 61215 series (2021) [6], the
design qualification and type approval test. Further test conditions are the chamber relative
humidity (RH) of 85%, the duration of 96 hours, the module rated system voltage, and polarity
applied during the test.

Stress method (b) consists of contacting the surfaces with a grounded conductive electrode. It
evaluates cell sensitivity and some effects of the component embedment materials such as
glass and encapsulant resistivity, but does not differentiate the effects of some construction
methods  of  mitigating  PID,  such  as  the  use  of  rear  rail  mounts,  edge  clips,  and  insulating
frames. Severities prescribed are test temperature of 25°C or, if further acceleration is desired,
50°C or 60°C, RH less than 60%, a dwell duration of 168 hours, module rated system voltage,
and the polarities applied during the test period.

17

Task 13 Reliability and Performance of Photovoltaic Systems – Degradation and Failure Modes in New Photocoltaic Cell and Module Technologies

For testing PID-p, illumination of the sample is recommended. In IEC 62804-1 (2025) [27], two
methods  are  given  to  provide  a  transparent  conductive  electrode  for  the  module  face  with
which an electric field is applied while allowing the transmission of UV irradiation. Method (c)
uses an electrolyte gel serving as an electrode for the module face that is covered by a UV-
transparent polymeric film, to reduce evaporation of the gel. The alternative method (d) uses
a fine metal mesh weighed down by a UV transparent sheet on the module face to transmit
UV irradiation and serve as an electrode for the module face. The test temperature is 60°C,
the duration 20 hours, with the module rated system voltage and polarities. For testing on the
superstrate side, 3.0 W/m2 in the range of 290 nm to 400 nm irradiation level is prescribed. For
testing on the substrate side, the measured UV irradiance level incident on the module rear,
or by default if not measured, 0.3 W/m2 in the range of 290 nm to 400 nm is prescribed. The
UV light irradiation spectrum is defined in IEC 61215-2 MQT 10 [28], in the UV preconditioning
test.

As a diagnostic measure of extent of possible PID-p recoverability under a standard level of
irradiance, an additional test is included in IEC TS 62804-1 (2025) [27] with a level of irradiance
for front surfaces of modules of 100 W/m2 in the range of 290 nm to 400 nm with irradiance
source specified in IEC 61215-2 MQT 10 [28] and a module temperature of 60°C.

The test procedures described here may be used for the cell types described below, but the
relationships between the PID test and field behaviour for SHJ-based modules have not been
explored.

2.3.2  Potential-induced degradation by polarisation on PERT and TOPCon front

and rear side

PERT and TOPCon solar cells are grouped together based on their common structure of p+/n
cell doping on the cell front, see Figure 7. Due to the relatively lower solubilities of the boron
forming the p+ emitter region of the cell and the relatively reduced front surface field provided
by that doping compared to the n+/p fronts of PERC and Al-back surface field cells, the sensi-
tivity to the polarisation is elevated. When the cells experience negative voltage potential, pos-
itive charge drifts through the encapsulation to the front cell dielectric. In turn, minority carrier
electrons in the front p+ emitter tend to recombine more actively at the front surface, attracted
by  that  developing  positive  charge  in  the  front  dielectric.  Rear  sides  of  PERT  and  TOPCon
have significant phosphorus n+ doping, also in polysilicon the case of TOPCon, so the rear of
these devices is correspondingly found to be less sensitive to polarisation [25], [29], although
it is important to check as each module type shows different PID behaviour.

These cell types have significantly evolved over time. For example, the PERT type which came
on the market earlier in time, tended to have SiNx/SiO2 front passivation stacks. Later module
types added AlOx films to the stack, which have a built-in negative charge. This charge repels
minority carrier electrons in the emitter, reducing sensitivity to PID-p [30].

18

Task 13 Reliability and Performance of Photovoltaic Systems – Degradation and Failure Modes in New Photocoltaic Cell and Module Technologies

Figure 7: Schematic of the PID-p process in one manifestation of the PERT module
front (the front ARC stack may differ, including with the use of AlOx). The red arrows
indicate the motion of current (positive charge) through the encapsulation. The
mechanism is the same for the TOPCon front (which has an SiOx/n-type polysili-
con/SiNx rear side instead of what is shown here for a PERT module).

For PERT cell modules, there are several studies where extremely rapid degradation has been
measured; for example, in the dark [31], and while varying the level of full spectrum illumination
and encapsulant resistivity [32].  Figure 8 shows the relative degradation in cell parameters as
PID-p occurs. PID-p in the case of a single cell consists of the loss in open-circuit voltage (VOC)
and short circuit current (ISC), but a negligible change in fill factor (FF). Overall, this results in
the loss of maximum power (Pmpp).

19

Task 13 Reliability and Performance of Photovoltaic Systems – Degradation and Failure Modes in New Photocoltaic Cell and Module Technologies

Figure 8: Change of JSC/JSC,0, VOC/VOC,0, FF/FF0, and Pmpp/Pmpp,0 of n-type c-Si PERT
single cell modules as function of the duration of PID stress. The voltage bias and
temperature in the PID tests are set to −1000 V and 85°C, respectively. The data
points represent the mean values of three identical single cell modules and the solid
lines are visual guides. The figure is redrawn from Yamaguchi et al. [31].

High resistivity encapsulants and the generally high level of front side radiation reduce PID-p
effects  for  PERT  and  TOPCon  solar  modules.  Figure  9  shows  how  increased  levels  of  the
encapsulant resistivity and illumination with the module surface maintained wet lead to a re-
duction of PID-p. In these modules the degradation occurs regardless of the irradiation using
this low resistivity EVA encapsulant. Conversely, even the most resistant encapsulations will
exhibit PID-p if they are kept under voltage stress in the dark for long enough.

20

Task 13 Reliability and Performance of Photovoltaic Systems – Degradation and Failure Modes in New Photocoltaic Cell and Module Technologies

Figure 9: Normalised VOC of PERT single cell mini modules, measured via flash
testing (triangles) and in situ (circles) during PID testing. Different coloured circles
mark in situ measurements that were taken on each of three samples running at the
respective illumination level. Thereby, 60°C and -1000 V were applied to the cells
and the front glass face grounded. Resistivity in Ω·cm for the encapsulant Polyole-
fin elastomer (POE) A 1.2x1016, POE B 3.8x1014, POE C 8.5x1013, and EVA 1.1x1013
[32].

For PERT modules tested outdoors, it has been reported that degradation occurs during peri-
ods of wet weather, when the module surface becomes conductive and facilitates coulombic
charge transfer across the glass between the cell circuit and the ground, while there is a lack
of full sunlight. However, after periods of sunny weather, the power of the modules is at least
partially restored, see Figure 10.

21

Task 13 Reliability and Performance of Photovoltaic Systems – Degradation and Failure Modes in New Photocoltaic Cell and Module Technologies

Figure 10:  Normalized STC power to initial values of PERT PV modules as a func-
tion of the indoor (red) and outdoor (blue/orange) PID test duration at a voltage of
−115 V. At the 10 h point indoor testing the slope slidely changes indicating a shift
from PID-p mode to PID-shunting mode. The open blue and filled orange square data
points indicate the results for the outdoor PID test in or just after rainy and sunny
days, respectively. The figure is redrawn from Ohdaira et al. [33].

TOPCon modules with EVA encapsulation show a maximum of ~3% PID p-front degradation
with -1000 V applied to the solar cells and the glass rear face with the front glass face grounded
in a test setup for the polarisation of the p+/n front structure over 96 hours in humid and cloudy
(~0.1  sun)  weather.  However,  under  0.1-sun-equivalent  level  with  UVA  illumination  corre-
sponding to 0.051 W·m−2 nm−1 at 340 nm, they show progressively less degradation, see Fig-
ure 11. The cell rear side did not show any PID effect in that study [25].

22

Task 13 Reliability and Performance of Photovoltaic Systems – Degradation and Failure Modes in New Photocoltaic Cell and Module Technologies

Figure 11: Normalized STC power PSTC relative to initial STC power PSTC,0, ob-
served with −1000 V applied at 60°C over a period of 96 h versus simultaneously ap-
plied UVA irradiance level at 340 nm. For reference, Air Mass 1.5 global spectrum ac-
cording to ASTM G173-03 contains 0.502 W·m-2·nm-1 at 340 nm. Two repetitions were
performed per irradiance level shown with markers (●). The figure is redrawn from
Hacke et al. [25].

In the case of the TOPCon module tested, the PID-p rapidly and repeatedly recovers under
sunlight when the voltage potential across the front glass is removed. Such properties suggest
that PID-p will rapidly recover in the field and that it may not even occur to any significant extent
because solar irradiation is accompanied by the development of system voltage stress in the
module string. However, the relative sensitivity to PID-p under the factors of system voltage
and solar irradiation must be checked for each module type.

23

Task 13 Reliability and Performance of Photovoltaic Systems – Degradation and Failure Modes in New Photocoltaic Cell and Module Technologies

2.4  Protection of substrings in the modules

The protection of the module’s substrings against acting as a power load is one of the most
important safety features of a solar module. A module can act as a power load if it is partially
shaded or if there is high resistive interruption due to a failure in the electric current path (sub-
string). There are two widely used options to protect a module’s substring against high power
dissipation during shading. The cheapest and most commonly used option is to protect a sub-
string against overheating by a bypass diode (BPD). The second option is to avoid overheating
during shading is by using solar cells with a low, not localised breakthrough, voltage which acts
similar as a cell-wise BPD. Even in the second case, an additional BPD per string, is used to
reduce the power loss during excessive shading, and to achieve an additional safety feature
in the event of a high resistive interruption in the module’s substring. With current module types
(1500 V and 600 Wp) 10 kW and more can be generated in a single module string. The higher
the string power, the more harmful a failure of the substring protection can be.

2.4.1  Hot cells

Cell cracking or shading of PV modules can cause current mismatch and reverse bias voltages
in underperforming solar cells, causing the cells to dissipate power and generate heat. The
difference between the well-known hot spot and the hot cell effect is that the hot spot is mainly
associated with multicrystalline silicon solar cells and causes localised heat generation (local
junction breakdown), whereas the hot cell is associated with monocrystalline silicon solar cells
and causes a homogeneous temperature rise throughout the cell area [34]–[36], see Figure
12. The most important junction breakdown mechanism in monocrystalline silicon solar cells
is avalanche breakdown, which occurs at reverse bias voltages below -20 V for PERC cells
[37] and even more negative for TOPCon, SHJ, and possibly for MHP/Si tandem [36]. A hot
cell can cause heating above the typical module operating temperature of 50°C - 70°C, reach-
ing temperatures above the highest module’s lamination temperature of 150°C.

Figure 12: Temperature distribution of a partially shaded cell during the IEC 61215-
2 MQT 09 Hot-spot endurance test [28], [35]. The shadow mask is shading the cell
with a 4 cm wide cover strip.

The occurrence of a hot cell may lead to the generation of other failure modes, including dis-
colouration, interconnection failures, cell cracks, delamination, loss of electrical insulation, and
a permanent change in the reverse bias characteristics of a shaded cell [38]–[40]. The standard

24

Task 13 Reliability and Performance of Photovoltaic Systems – Degradation and Failure Modes in New Photocoltaic Cell and Module Technologies

hot-spot endurance test (IEC 61215-2:2021 MQT 09 [28]) assesses the ability of the solar cell
and module materials to withstand localised point heating at a module temperature of 55°C ±
15°C under worst-case partial shading.

PV manufacturers are taking measures to minimise the impact of hot cells on the reliability and
durability  of  PV  modules.  These  measures  include  sorting  cells  into  bins  based  on  the  cell
current rating and the screening of individual cells for low shunt resistance [41], [42]. In addi-
tion, manufacturers insert BPDs into PV modules to minimise the formation of hot cells and
mitigate their harmful consequences. The incorporation of the BPDs ensures that the power
dissipated by the shaded cell  is at most the power generated by the rest of the cells in the
same sub-string. This way, although BPDs can reduce the power losses caused by shadows,
they do not eliminate the negative effects of hot cells, which can still lead to significant perfor-
mance  losses  and  safety  risks  [43].  The  market  now  offers  a  variety  of  shade-resistant  PV
modules, such as half-cell modules, shingled modules, and modules with built-in diodes for
each cell [44]–[46]. However, the term "shade resistance" is poorly defined, and there is no
reliable way to compare different PV products. Researchers are working to standardise this,
focusing  primarily  on  minimising  yield  loss,  but  often  neglecting  improved  reliability  [47].  In
addition, decreasing the number of solar cells per BPD lowers the hot cell temperature, as it
operates at less negative reverse voltages [35], [36], [48].

In Interdigitated Back Contact (IBC) solar cells, the p+ and n+ regions can be designed to be in
direct contact with each other, resulting in the formation of a Zener diode that functions as a
built-in BPD and significantly lowers the breakdown voltage (> -5 V) of the cell [49], [50]. As
shown in [48], during the indoor hot-spot test, the hot cell temperature of the IBC module was
at most 25°C higher than the module temperature. Moreover, it was significantly lower than
the temperature of the PERC and SHJ module technologies under the same conditions, see
Figure 13.

Figure 13: Module and hot cell temperatures of PERC - half-cell  365 Wp, IBC - half-
cell 400 Wp and SHJ - half-cell 375 Wp modules from indoor hot spot tests per-
formed at 55°C module temperature by following IEC 61215-2:2021 [28], [48].

High temperatures above 150°C can have significant implications for polymeric materials (i.e.
discolouration, delamination, embrittlement [38], [51]), which are designed to operate below
this  temperature.  Furthermore,  temperatures  above  170°C  can  lead  to  bubbles  and  defor-
mation of the backsheet material, and in extreme cases, the junction box may even detach
[51]. It is also crucial to ensure that the temperature of the hot cell does not exceed the solder
melting  temperature,  which  leads  to  solder  joint  failures  [52].  The  liquidus  temperature  of
Sn63Pb37  solder  is  183°C  and  for  lead-free  solders  around  220°C  [35]. In  addition,  high  cell

25

Task 13 Reliability and Performance of Photovoltaic Systems – Degradation and Failure Modes in New Photocoltaic Cell and Module Technologies

temperatures can also put the glass at risk of breaking. IEC 61730-2 MST 21 temperature test
exposes the module to 1000 W/m2 sunlight until the temperature stabilized and the pass criteria
of the standard is that no measured temperature exceeds the limits of the surface materials.
This limit is given in the standard as “TI/RTE/RTI”, which is the maximum service temperature
at  which  the  critical  properties  of  a  material  will  remain  within  acceptable  limits  over  a  long
period of time. The duration spent at these high temperatures is as important as the tempera-
ture itself, as degradation mechanisms require time to occur. Thermoplastic materials require
a certain exposure duration to undergo material changes due to elevated temperatures.

Nowadays there is a clear trend towards bifacial modules, but their ability to receive light from
both sides can cause non-uniform illumination patterns at the rear side [53]. In the event of
current mismatch, the higher current produced by bifacial modules can result in higher hot cell
temperatures compared to monofacial modules [54]. Another current trend is the adoption of
half-cells, which are advantageous in terms of heat dissipation due to the larger perimeter-to-
area ratio. However, larger Si wafer dimensions decrease this ratio, resulting in higher hot cell
temperatures for modules using larger wafer formats [35]. Up to now, the hot cell effect occurs
in  the  standard  hot  spot  test,  but  not  as  severely  in  the  field.  Nevertheless,  increasing  the
substring  length  and  increasing  cell  efficiency  raises  the  risk  of  encountering  modules  with
laminate defects caused by regular shading in the field.

2.4.2  Unreliable connection in junction box

A reliable connection between the inner parts of a PV module and the BPD is mandatory. A
working BPD  and a  reliable connection  of the inner cell strings is responsible to avoid high
power dissipation on shaded cells in a PV module. A defect in the BPD or in the connection
process can often lead to arcs in the module laminate, which may cause a fire. This can result
in  the  loss  of  both  the  mechanical  and  electrical  integrity  of  the  module.  In  addition,  power
losses can occur in the entire string, either while the module is shaded or after the disintegra-
tion of the affected module. Therefore, this kind of failure type is one of the worst possible.
The half-cell module type, introduced around 2020 as a mainstream module layout, is accom-
panied by changes in the interconnection of inner parts and the diode box. Compared to former
full-cell modules, the substring interconnects of half-cell modules are very short at the point
where  they  lead  into  the  junction  box.  This  may  cause  an  unwanted  surface  contamination
onto the ends of the short substring interconnect from the lamination material during the lami-
nation process. Furthermore, it is more difficult to reach the interconnect ends by factory work-
ers/robots as they are now in the middle of the module and not near the frame. Additionally,
the diode boxes are quite small. In the past, most connections were made by reliable clamping
in  the  junction  box.  Nowadays  soldering  is  used  as  the  space  in  the  boxes  is  too  small  for
clamping. Furthermore, since then the diode boxes are filled with a filler material as a standard.
With  all  these  modifications  lamination  material  contamination  on  the  interconnection  wires
can cause a bad electric contact in the junction box, the difficult handling could cause a poor
quality/bad visual quality control of the soldering process, and the filler material can cause the
loosening of a weak connection in the diode box by shrinkage or by chemical changes.

If there are unreliable connections in the junction box, modules show connection failures in the
junction box within one and two years of installation in the field. The experience is that the rate
of  new  failures  per  year  drops  down  fast  in  the  second  year  for  one  installation.  Figure  14
shows an overview which failure modes (A, B, C) are possible, how to detect them, and what
consequences the failure mode provokes for the safety risk and the power loss. In Figure 14,
the consequences are given for the extreme case that the cold solder joints are fully discon-
nected. All shown failure modes can happen in all thinkable combinations. Failing BPD [55]
cannot be differentiated from failure mode A without a destructive analysis of the junction box.

26

Task 13 Reliability and Performance of Photovoltaic Systems – Degradation and Failure Modes in New Photocoltaic Cell and Module Technologies

However, having a mixture of failure modes A and B in a fleet of modules indicates that a cold
solder joint is the cause of the defect.

Figure 14: Failure modes of unreliable connections in separated junction boxes.
Open-circuit (OC) substrings or module strings appear 5-10 K hotter in IRT inspec-
tion compared to active strings.

However, as long as the likelihood of a cold solder joint is low, a combination of different fail-
ures  in  the  same  module  is  very  unlikely.  Failure  mode  A  can  occur  at four  different  solder
joints. Two of four solder joints are in the middle substring. Failure mode B can occur at two
possible joints, whereas failure mode C needs two joints failing in parallel. Therefore, failure
mode A occurs at least double as likely as failure mode B. Failure mode A cannot be detected
by infrared thermography (IRT) inspection, but failure mode B and C can. This means that if
failure mode B or even C is present, failure mode A is very likely to occur at a rate at least
twice as high as that of failure mode B. However, without shade on the modules failure mode
A will stay without notice. A shaded module with failure mode A can heat up very quickly (within
seconds) and may char or even burn. The danger rises if the module is shaded at high irradi-
ation level or if the shade is applied for many seconds. Figure 15 shows a high power TOPCon
module with failure mode A after being shaded in a long module string. To find mode A failure
or  open  BPD,  a  string  wise  BPD  test  at  night  is  useful.  Measure  the  reverse  bias  voltage
achieved in the string when 3% to 5% of rated ISC is applied. If a string with extraordinarily high
reverse voltage is found, search for some Kelvin warmed up substring with night infra inspec-
tion to locate PV modules with mode A failure or open BPD, see Figure 16.

27

Task 13 Reliability and Performance of Photovoltaic Systems – Degradation and Failure Modes in New Photocoltaic Cell and Module Technologies

Figure 15: Rear side of TOPCon PV mod-
ule with failure mode A being shaded by
natural obstacles. Module has already
been dismantled from the mounting rack.

Figure 16: Not connected BPDs found by
night IRT inspection while applying
string wise reverse voltage with 3%-5%
of rated ISC. Image: photovoltaikbuero
Ternus & Diehl GbR.

All failure modes can occur also with arbitrary contact resistance at the cold solder joint. This
means that a junction box which is hotter than the other boxes can be an indication for a cold
solder joint. However, resistive heating at a cold solder joint for failure mode A can only be
observed during shading or with greater safety for the inspecting person within the BPD test.

A cold solder joint usually appears in a certain percentage of modules in the production be-
cause the problem is typically the same for the whole batch of modules. Figure 17 shows the
IRT  image  of  multiple  modules  with  failure  mode  B,  with  OC  substrings  resulting  from  cold
solder joints in the outer junction box. It is frequently observed that this unstable connection
appears for a small percentage of modules from the same production batch.

Figure 17: IRT of OC substrings resulting
from an unstable connection of the outer
junction box. Failure mode B can happen
only in the outer junction boxes. Current
flows through diode of outer junction box.

Figure 18: Module with burnt junction
box resulting from unstable connection
in the junction box.

28

Task 13 Reliability and Performance of Photovoltaic Systems – Degradation and Failure Modes in New Photocoltaic Cell and Module Technologies

Even if the inspection at the end of the production was inconspicuous, unstable connections
could be found in one batch of modules during pre-shipment inspection. The voltage and power
of the defective modules are only 2/3 of the normal value, while they had normal power during
the measurement at the end of production. It is a typical unstable connection where the per-
formance is sometimes OK and sometimes not. The modules from the same batch showed
more open substrings in the IRT inspection. Figure 18 shows a module with burnt junction box
probably resulting from failure mode C with some contact resistance still present.

To avoid this failure type during production, we recommend a reverse voltage sweep in the
dark in series with the flash, EL, or high potential test of the PV module, as specified in IEC
61730-2:2023 Annex A5 a) or b) but not c). A reverse voltage sweep in the dark would show
unconnected diodes (no current flowing through them) and would also reveal high contact re-
sistances within the junction box (define max. allowed resistance in the BPD IV curve). How-
ever, some not fully operational contacts may be overseen, as these contacts are low resistive
at this stage. To detect these cases, an automated visual inspection test is recommended after
soldering the leads into the junction box. At system level, a reverse voltage sweep should be
done for each module string to detect non-connected or high resistive BPDs in failure mode A,
and a thermal inspection is recommended to detect failure mode B and C. In case of a single
failure, all modules should be tested due to the high risk of fire.

2.5  Encapsulation degradation and failure modes

The basic module design of standard PV modules has changed dramatically in the last few
years. The entry of bifacial solar cells into the market triggered a transition from the prevailing
standard glass/backsheet module architecture to increased use of glass or transparent back-
sheets  as  the  backside  layer  of  the  PV  modules.  EVA  has  been  the  most  commonly  used
polymer encapsulating material, and polyvinyl fluoride (PVF) films in combination with polyeth-
ylene terephthalate (PET) core (PVF-PET-PVF known as Tedlar) have been commonly used
for backsheets in PV modules for more than 30 years [56]. Although their technical, environ-
mental and economic characteristics were satisfactory, there was still room for improvement.
Around  2010  polyvinylidene  fluoride  (PVDF)-PET-PVDF  and  polyamide  (PA)-based  back-
sheets entered the market; followed by pure PET-backsheets [56]–[58]. More recently, new
encapsulation and backsheet films based on PO were developed, and after intensive testing,
some of them were also commercially launched within the last years [59]–[63]. Furthermore,
silicone-based encapsulants are also promoted and tested [64] .

Looking at the distribution of reported PV module failures [38], [65], [66], defects of the back-
sheet such as discoloration, delamination and backsheet cracking represent a significant group
[67], [68]. Jordan et al. developed a rating system to classify the severity of failure/degradation
modes by ranking them from 1 to 10, where 1 indicates that the observed degradation mode
has no effect on performance, meanwhile 10 indicates both, a major effect on power and safety
[38]. Degradation related to the backsheet layer was divided into two categories:

(i) backsheet insulation compromise (e.g. adhesion issues and cracking) has a significant ef-
fect on power and/or yield and also represents a safety hazard = severity 10,

(ii)  backsheet  other  (e.g.  bubbles,  discoloration,  and  chalking)  do  not  affect  module  perfor-
mance immediately = severity 1.

There have been reports of an increased occurrence of failures of PV modules with cracked
PA back films [69], [70], especially since 2016. In addition, cracks and insulation problems in
PVDF-PET-PVDF and PET-based backsheets [68], [71], [72] have been increasingly reported
in recent years. Based on extensive field measurements, Buerhop et al. report yield losses if

29

Task 13 Reliability and Performance of Photovoltaic Systems – Degradation and Failure Modes in New Photocoltaic Cell and Module Technologies

the inverters fail to start in the morning because dewy, torn backsheets cause an insulation
fault [71]–[73].

In the  following,  the major  chemical  and physical  degradation  mechanisms for  these  failure
modes will be compiled.

As backsheet cracks are typically revealed after several years of field ageing, and they have
never been observed in previous qualification and reliability tests according to standard IEC
61215-2:2021 [28], the probable origin is suggested to be the result of a combination of multiple
stresses and might also include unexpected material interactions as drivers. Similar PA back-
sheet  cracks  could  be  reproduced  by  a  newly  designed  indoor  accelerated  ageing  test,  by
utilising  simultaneous  combined  or  sequential  stresses  (UV,  humidity,  temperature  and
thermo-mechanical load) [22], [56], [68], [74], [75]. These newly developed ageing tests can
now be used to test the crack susceptibility of new backsheets during the product development
phase. If cracks occur in the backsheet of a PV system, a repair coating or tape/foil can be
applied to restore the insulation resistance as shown in chapter 2.2 of the PVPS Task 13 report
“Performance and Reliability of Second Life PV” [76].

Various types of backsheet cracking can be distinguished [69], [77], [78] and are described in
sections 2.5.1.- 2.5.3.

Figure 19: Backsheet crack types. a) cracked backsheet beneath a hot cell/tempera-
ture induced crack. b) squared cracks beneath cell interspaces; thermo-mechanical
induced crack combined with photo-oxidative degradation. c) longitudinal cracks lo-
cated beneath busbars; thermo-mechanical stress induced crack [69].

In addition, when new materials were introduced, incompatibilities between the encapsulating
and backsheet films were observed in some cases. These were partly caused by undesirable
additive  migration  within  the  polymer  laminate  and  led  to  adhesion  problems/delamination
and/or discoloration [56], [70], see chapter 2.5.4. Furthermore, specific failure modes were also
observed with new PO-based encapsulant films, see chapter 2.5.5, and innovative polymeric
front sheets [79], [80], [81].

Such material incompatibilities can be mitigated by selecting appropriate materials and thor-
oughly  testing  their  compatibility  by  applying  tests  suggested  in  chapter  4.1  of  the  PVPS
Task 13 report “Accelerated testing - combined stress vs. sequential stress testing methods
and inclusion of specific load situations” [79].

The different backsheet failure modes are described in the following. Finally, chapter 2.5.8. will
deal with the frequent breakage problem which has emerged in new large-format thin glass
modules.

30

Task 13 Reliability and Performance of Photovoltaic Systems – Degradation and Failure Modes in New Photocoltaic Cell and Module Technologies

2.5.1  Backsheet cracking type I: micro-cracking and chalking

UV photons can open chemical bonds at a surface and the open bonds subsequently react
with oxygen leading to degradation and discoloration of the material. This process is called
photo-oxidative degradation. Surface weathering can lead to photo-oxidative degradation of
the outer backsheet layer, resulting in decomposition of the polymer and release of the inor-
ganic filler (=chalking), see Figure 20 b). The root cause for cracking type I is insufficient weath-
ering stability of the individual outer layer of the backsheet, e.g. missing or lack of UV-stabili-
sation, which can happen with different types of backsheets which have polymeric outer layers
prone to photo-oxidative degradation, e.g. PA or PO. Chalking of the backsheet has no direct
impact on module reliability or the performance of the PV system. However, in some cases,
chalking can be an initial indication of later microcracking which in the long term could evolve
on deep cracking, see Figure 20 a) and b).

Figure 20: Light microscopic images of (a) longitudinal cracks (whole backsheet is
disrupted) and (b) surface near microcracks [69].

Chalking  is  the  result  of  photo-oxidative  degradation  of  the  polymer  in  the  outer  backsheet
layer which leads to the release of filler. A simple wipe test can be carried out to check this
phenomenon in the PV system. Preventatively, the backsheet can be subjected to accelerated
weathering tests, and then these wipe tests can be applied. Chalking is a superficial phenom-
enon and not directly related to the insulation resistance of the backsheet. Unfortunately, there
is no possibility to predict if chalking is a precursor for future cracking or potential changes in
other backsheet properties like electrical insulation, as there are no systematic studies on the
topic and its effect on long-term stability of the backsheet and the module. For example, crack-
ing was observed with and without chalking for PA backsheets [69]. Another example is crack-
ing of PVDF-based backsheets, where chalking is usually is not observed [82].

2.5.2  Backsheet cracking II: temperature-induced

Hot  cells  or  hot  spots  lead  to  local  overheating  (200°C  or  higher)  of  the  backsheet  and  the
encapsulant layers, resulting in strong chemical degradation, followed by locally cracking of
the backsheet. This reaction is often accompanied with browning phenomenon or even gas
formation within the encapsulant and backsheet, like shown in Figure 19 a). The main reason
for cracking II is the extreme thermo-oxidative stress impact from the overheated cell or inter-
connection, caused by heat generating electrical defects like isolated cell parts caused by cell
cracking, insufficient solder contacts on cells or other wiring parts, or excessive local shading
of cells in a module. This failure mode can occur with all the different types of backsheets and
typically occurs with only some individual PV modules in a PV plant. Thus, low impact on the
performance of the PV plant is expected, but the defective modules should be replaced.

31

Task 13 Reliability and Performance of Photovoltaic Systems – Degradation and Failure Modes in New Photocoltaic Cell and Module Technologies

2.5.3  Backsheet cracking III: thermo-mechanical stress induced

The phenomenon of backsheet cracking type III occurs with increasing operational time and
seems  to  depend  on  the  local  weathering  conditions.  If  backsheet  cracking  type  III  occurs
mostly all modules of a PV plant with identical module design in terms of bill of materials (BOM)
are  affected  [69].  Backsheet  cracking  III  can  have  two  appearances, see  Figure  19  b)  for
squared cracks and Figure 19 c) for longitudinal cracks. Drivers for these cracking modes are:

i) mechanical stress within the backsheet at the positions of the busbars, which is originated
already from the lamination process;

ii) unbalanced thermo-mechanical properties of the backsheet e.g. caused by mismatches in
the coefficients of thermal expansion (CTE).

With co-extruded backsheet types, e.g. a 3-layer PA backsheet, a high direction dependence
of  the  mechanical  properties  has  been  measured  [58],  [69].  Physical  cracking  starts  at  the
outer surface of the backsheet and propagates towards the core and the inner layer. No chem-
ical degradation is observed in the case of longitudinal cracks [69]. However, since the back-
sheet film is damaged across the entire cross-section, the insulation requirements for the back-
sheet are no longer met and the insulation resistance collapses especially under wet condi-
tions, leading to a significant safety risk [38]. Since all modules with the same backsheet type
are  usually  affected,  either  the  entire  system  must  be  repowered,  or  the  modules  must  be
repaired using a suitable coating or film.

Figure 21: PV module with squared cracks from the front (left) and rear side (right).

In the case of squared cracks, on the contrary, an additional driver is the insufficient UV-stabi-
lisation of the encapsulant. In a first step photo-chemical degradation in between the cell gaps
creates acetic acid with a high local concentration at the interface EVA encapsulant/inner layer
of the backsheet. A chemical degradation between acetic acid and the backsheet weakens the
mechanical strengths of the backsheet, followed by a physical cracking of the backsheet from
the encapsulant side to the air side [69], see Figure 21. Serious safety problems [38] are the
consequence of this type of degradation, which can only be remedied by replacing all modules
of this BOM. A repair is not possible in this case.

Similarly, as for PA, two distinct types of PVDF backsheet cracking have been observed in the
field. The PVDF cracking type III i) involves cracks along the busbars that penetrate the entire
thickness of the backsheet, while the PVDF cracking type III ii) involves randomly distributed
longitudinal cracks that only affect the outer PVDF layer. The outer layer of the PVDF-based
backsheet  can  have  a  mono  or  multi-layer  structure,  and  the  PVDF  is  often  mixed  with  a

32

Task 13 Reliability and Performance of Photovoltaic Systems – Degradation and Failure Modes in New Photocoltaic Cell and Module Technologies

poly(methyl methacrylate)polymer (PMMA) and TiO2 [74], [83], [84]. Apart from cracking, the
PVDF layer undergoes physical ageing processes, leading to changes in crystallinity, crystal-
